Repository: stefanodona/ArduinoModbusThesis

File: CREEP_2023/07714532B-1/Creep_-1mm_07714532B-1/fit.txt
General model:
     f(x) = f0+f1*exp(-0.001*x/tau1)+f2*exp(-0.001*x/tau2)+f3*exp(-0.001*x/tau3)
Coefficients (with 95% confidence bounds):
       f0 =       2.451  (2.451, 2.451)
       f1 =      0.1002  (0.09978, 0.1007)
       f2 =     0.07736  (0.07707, 0.07764)
       f3 =     0.07782  (0.07774, 0.0779)
       tau1 =       1.452  (1.439, 1.465)
       tau2 =       12.51  (12.43, 12.58)
       tau3 =       140.7  (140.1, 141.4)

File: CREEP_2023/07714532B-1/Creep_-6mm_07714532B-1/Creep_-6mm_07714532B-1.txt (part 1 of 2)
# Acquired on 09/01/2024 11:04:36 
# SPIDER: Creep_-6mm_07714532B-1
# CREEP MEASUREMENT

# time [ms]		force [N]		stiffness [N/mm]
0.000			19.957			-3.326
102.000			20.961			-3.494
201.000			21.318			-3.553
300.000			21.313			-3.552
401.000			21.231			-3.538
500.000			21.163			-3.527
600.000			21.059			-3.510
701.000			21.019			-3.503
801.000			20.981			-3.497
901.000			20.949			-3.492
1001.000			20.919			-3.487
1100.000			20.891			-3.482
1200.000			20.865			-3.478
1300.000			20.841			-3.474
1400.000			20.798			-3.466
1501.000			20.778			-3.463
1601.000			20.759			-3.460
1701.000			20.744			-3.457
1801.000			20.727			-3.454
1900.000			20.711			-3.452
2000.000			20.696			-3.449
2101.000			20.668			-3.445
2200.000			20.655			-3.442
2301.000			20.642			-3.440
2402.000			20.630			-3.438
2500.000			20.617			-3.436
2600.000			20.606			-3.434
2701.000			20.595			-3.433
2800.000			20.574			-3.429
2900.000			20.563			-3.427
3001.000			20.553			-3.426
3101.000			20.544			-3.424
3201.000			20.536			-3.423
3301.000			20.526			-3.421
3400.000			20.517			-3.420
3500.000			20.501			-3.417
3601.000			20.494			-3.416
3700.000			20.486			-3.414
3801.000			20.478			-3.413
3902.000			20.471			-3.412
4000.000			20.464			-3.411
4100.000			20.457			-3.410
4201.000			20.450			-3.408
4300.000			20.436			-3.406
4400.000			20.429			-3.405
4500.000			20.423			-3.404
4601.000			20.416			-3.403
4702.000			20.411			-3.402
4800.000			20.406			-3.401
4900.000			20.401			-3.400
5001.000			20.388			-3.398
5100.000			20.383			-3.397
5200.000			20.377			-3.396
5302.000			20.372			-3.395
5401.000			20.367			-3.394
5500.000			20.361			-3.393
5601.000			20.356			-3.393
5700.000			20.347			-3.391
5800.000			20.342			-3.390
5901.000			20.337			-3.390
6000.000			20.332			-3.389
6101.000			20.328			-3.388
6202.000			20.323			-3.387
6300.000			20.319			-3.386
6400.000			20.310			-3.385
6501.000			20.306			-3.384
6600.000			20.301			-3.384
6700.000			20.296			-3.383
6802.000			20.292			-3.382
6901.000			20.289			-3.381
7000.000			20.285			-3.381
7101.000			20.280			-3.380
7200.000			20.273			-3.379
7300.000			20.269			-3.378
7401.000			20.266			-3.378
7501.000			20.262			-3.377
7602.000			20.258			-3.376
7701.000			20.254			-3.376
7800.000			20.250			-3.375
7901.000			20.246			-3.374
8000.000			20.241			-3.373
8100.000			20.237			-3.373
8201.000			20.234			-3.372
8301.000			20.230			-3.372
8401.000			20.226			-3.371
8501.000			20.223			-3.371
8600.000			20.216			-3.369
8700.000			20.213			-3.369
8801.000			20.211			-3.368
8900.000			20.208			-3.368
9001.000			20.203			-3.367
9102.000			20.200			-3.367
9200.000			20.198			-3.366
9300.000			20.195			-3.366
9401.000			20.191			-3.365
9500.000			20.186			-3.364
9600.000			20.183			-3.364
9701.000			20.180			-3.363
9801.000			20.177			-3.363
9901.000			20.174			-3.362
10001.000			20.173			-3.362
10100.000			20.167			-3.361
10200.000			20.164			-3.361
10301.000			20.162			-3.360
10400.000			20.159			-3.360
10501.000			20.156			-3.359
10602.000			20.153			-3.359
10700.000			20.151			-3.359
10800.000			20.147			-3.358
10900.000			20.144			-3.357
11000.000			20.141			-3.357
11101.000			20.139			-3.357
11200.000			20.136			-3.356
11301.000			20.133			-3.355
11402.000			20.132			-3.355
11500.000			20.126			-3.354
11600.000			20.125			-3.354
11701.000			20.123			-3.354
11800.000			20.120			-3.353
11900.000			20.117			-3.353
12001.000			20.115			-3.352
12101.000			20.113			-3.352
12201.000			20.110			-3.352
12301.000			20.106			-3.351
12400.000			20.104			-3.351
12500.000			20.102			-3.350
12601.000			20.099			-3.350
12700.000			20.096			-3.349
12801.000			20.095			-3.349
12902.000			20.094			-3.349
13000.000			20.088			-3.348
13100.000			20.087			-3.348
13201.000			20.085			-3.347
13300.000			20.083			-3.347
13400.000			20.080			-3.347
13501.000			20.078			-3.346
13601.000			20.075			-3.346
13701.000			20.072			-3.345
13801.000			20.070			-3.345
13900.000			20.069			-3.345
14000.000			20.066			-3.344
14100.000			20.064			-3.344
14200.000			20.063			-3.344
14302.000			20.061			-3.343
14401.000			20.058			-3.343
14501.000			20.056			-3.343
14601.000			20.054			-3.342
14700.000			20.052			-3.342
14800.000			20.050			-3.342
14901.000			20.048			-3.341
15000.000			20.046			-3.341
15101.000			20.044			-3.341
15202.000			20.040			-3.340
15300.000			20.038			-3.340
15400.000			20.037			-3.340
15501.000			20.036			-3.339
15600.000			20.034			-3.339
15700.000			20.032			-3.339
15801.000			20.030			-3.338
15901.000			20.028			-3.338
16001.000			20.027			-3.338
16101.000			20.024			-3.337
16200.000			20.022			-3.337
16300.000			20.021			-3.337
16401.000			20.018			-3.336
16500.000			20.016			-3.336
16601.000			20.013			-3.336
16702.000			20.012			-3.335
16800.000			20.010			-3.335
16900.000			20.009			-3.335
17001.000			20.007			-3.334
17100.000			20.005			-3.334
17200.000			20.004			-3.334
17300.000			20.002			-3.334
17401.000			20.000			-3.333
17502.000			19.998			-3.333
17600.000			19.996			-3.333
17700.000			19.995			-3.333
17801.000			19.994			-3.332
17900.000			19.992			-3.332
18000.000			19.990			-3.332
18101.000			19.987			-3.331
18200.000			19.985			-3.331
18301.000			19.983			-3.331
18402.000			19.983			-3.330
18500.000			19.983			-3.330
18600.000			19.980			-3.330
18701.000			19.979			-3.330
18800.000			19.975			-3.329
18900.000			19.974			-3.329
19001.000			19.974			-3.329
19101.000			19.972			-3.329
19201.000			19.969			-3.328
19301.000			19.969			-3.328
19400.000			19.967			-3.328
19500.000			19.965			-3.328
19601.000			19.963			-3.327
19700.000			19.962			-3.327
19800.000			19.960			-3.327
19901.000			19.959			-3.327
20001.000			19.958			-3.326
20101.000			19.957			-3.326
20201.000			19.955			-3.326
20300.000			19.953			-3.325
20400.000			19.951			-3.325
20500.000			19.949			-3.325
20600.000			19.949			-3.325
20701.000			19.949			-3.325
20801.000			19.946			-3.324
20901.000			19.944			-3.324
21001.000			19.941			-3.324
21100.000			19.940			-3.323
21200.000			19.939			-3.323
21301.000			19.939			-3.323
21400.000			19.937			-3.323
21500.000			19.937			-3.323
21602.000			19.936			-3.323
21701.000			19.932			-3.322
21800.000			19.931			-3.322
21901.000			19.930			-3.322
22000.000			19.928			-3.321
22100.000			19.928			-3.321
22201.000			19.927			-3.321
22300.000			19.925			-3.321
22401.000			19.924			-3.321
22502.000			19.922			-3.320
22600.000			19.919			-3.320
22700.000			19.919			-3.320
22801.000			19.918			-3.320
22900.000			19.917			-3.320
23000.000			19.917			-3.319
23101.000			19.915			-3.319
23201.000			19.912			-3.319
23301.000			19.912			-3.319
23401.000			19.911			-3.318
23500.000			19.910			-3.318
23600.000			19.908			-3.318
23700.000			19.908			-3.318
23800.000			19.906			-3.318
23901.000			19.904			-3.317
24001.000			19.903			-3.317
24101.000			19.902			-3.317
24201.000			19.901			-3.317
24300.000			19.899			-3.317
24400.000			19.898			-3.316
24501.000			19.897			-3.316
24600.000			19.895			-3.316
24700.000			19.894			-3.316
24801.000			19.893			-3.315
24901.000			19.892			-3.315
25001.000			19.890			-3.315
25101.000			19.889			-3.315
25200.000			19.888			-3.315
25300.000			19.888			-3.315
25401.000			19.885			-3.314
25500.000			19.884			-3.314
25600.000			19.883			-3.314
25702.000			19.883			-3.314
25801.000			19.881			-3.313
25900.000			19.879			-3.313
26001.000			19.879			-3.313
26100.000			19.876			-3.313
26200.000			19.875			-3.312
26301.000			19.874			-3.312
26400.000			19.874			-3.312
26501.000			19.873			-3.312
26602.000			19.872			-3.312
26701.000			19.871			-3.312
26800.000			19.869			-3.311
26900.000			19.868			-3.311
27000.000			19.868			-3.311
27101.000			19.867			-3.311
27200.000			19.864			-3.311
27300.000			19.863			-3.311
27402.000			19.863			-3.311
27501.000			19.861			-3.310
27600.000			19.859			-3.310
27701.000			19.858			-3.310
27800.000			19.858			-3.310
27900.000			19.857			-3.310
28001.000			19.856			-3.309
28100.000			19.855			-3.309
28201.000			19.855			-3.309
28302.000			19.853			-3.309
28401.000			19.851			-3.309
28500.000			19.850			-3.308
28601.000			19.849			-3.308
28700.000			19.848			-3.308
28800.000			19.847			-3.308
28901.000			19.846			-3.308
29000.000			19.846			-3.308
29101.000			19.843			-3.307
29202.000			19.842			-3.307
29300.000			19.842			-3.307
29400.000			19.840			-3.307
29501.000			19.840			-3.307
29600.000			19.840			-3.307
29700.000			19.839			-3.306
29801.000			19.837			-3.306
29901.000			19.836			-3.306
30002.000			19.835			-3.306
30101.000			19.835			-3.306
30200.000			19.834			-3.306
30301.000			19.833			-3.305
30400.000			19.831			-3.305
30500.000			19.831			-3.305
30601.000			19.830			-3.305
30701.000			19.828			-3.305
30801.000			19.828			-3.305
30901.000			19.827			-3.305
31000.000			19.826			-3.304
31100.000			19.826			-3.304
31201.000			19.824			-3.304
31300.000			19.822			-3.304
31400.000			19.822			-3.304
31502.000			19.821			-3.304
31601.000			19.821			-3.303
31700.000			19.819			-3.303
31801.000			19.819			-3.303
31900.000			19.817			-3.303
32000.000			19.816			-3.303
32101.000			19.815			-3.303
32200.000			19.815			-3.302
32300.000			19.814			-3.302
32402.000			19.813			-3.302
32501.000			19.812			-3.302
32600.000			19.810			-3.302
32701.000			19.810			-3.302
32800.000			19.809			-3.302
32900.000			19.808			-3.301
33001.000			19.806			-3.301
33101.000			19.806			-3.301
33202.000			19.805			-3.301
33301.000			19.805			-3.301
33400.000			19.804			-3.301
33501.000			19.803			-3.300
33600.000			19.800			-3.300
33700.000			19.800			-3.300
33801.000			19.799			-3.300
33900.000			19.799			-3.300
34001.000			19.798			-3.300
34102.000			19.796			-3.299
34200.000			19.797			-3.299
34300.000			19.796			-3.299
34401.000			19.795			-3.299
34500.000			19.794			-3.299
34600.000			19.793			-3.299
34701.000			19.793			-3.299
34801.000			19.791			-3.298
34901.000			19.790			-3.298
35002.000			19.790			-3.298
35100.000			19.789			-3.298
35200.000			19.788			-3.298
35301.000			19.788			-3.298
35400.000			19.788			-3.298
35500.000			19.785			-3.297
35601.000			19.784			-3.297
35701.000			19.783			-3.297
35801.000			19.783			-3.297
35901.000			19.781			-3.297
36000.000			19.780			-3.297
36100.000			19.779			-3.297
36201.000			19.779			-3.296
36300.000			19.779			-3.297
36400.000			19.779			-3.296
36502.000			19.777			-3.296
36601.000			19.776			-3.296
36701.000			19.775			-3.296
36800.000			19.774			-3.296
36900.000			19.774			-3.296
37001.000			19.773			-3.295
37100.000			19.772			-3.295
37200.000			19.772			-3.295
37302.000			19.771			-3.295
37401.000			19.770			-3.295
37500.000			19.769			-3.295
37601.000			19.769			-3.295
37700.000			19.768			-3.295
37800.000			19.767			-3.294
37901.000			19.765			-3.294
38000.000			19.764			-3.294
38100.000			19.764			-3.294
38202.000			19.763			-3.294
38301.000			19.763			-3.294
38400.000			19.763			-3.294
38501.000			19.761			-3.294
38600.000			19.759			-3.293
38700.000			19.759			-3.293
38801.000			19.759			-3.293
38900.000			19.759			-3.293
39001.000			19.757			-3.293
39102.000			19.757			-3.293
39201.000			19.754			-3.292
39300.000			19.755			-3.292
39401.000			19.755			-3.292
39500.000			19.753			-3.292
39600.000			19.753			-3.292
39700.000			19.752			-3.292
39800.000			19.751			-3.292
39902.000			19.750			-3.292
40001.000			19.748			-3.291
40100.000			19.748			-3.291
40201.000			19.748			-3.291
40300.000			19.748			-3.291
40400.000			19.746			-3.291
40501.000			19.745			-3.291
40600.000			19.746			-3.291
40701.000			19.745			-3.291
40802.000			19.744			-3.291
40900.000			19.744			-3.291
41000.000			19.743			-3.291
41101.000			19.742			-3.290
41200.000			19.741			-3.290
41300.000			19.740			-3.290
41401.000			19.740			-3.290
41501.000			19.739			-3.290
41601.000			19.737			-3.290
41701.000			19.737			-3.289
41800.000			19.737			-3.289
41900.000			19.736			-3.289
42001.000			19.735			-3.289
42100.000			19.735			-3.289
42200.000			19.734			-3.289
42302.000			19.734			-3.289
42401.000			19.733			-3.289
42500.000			19.732			-3.289
42601.000			19.731			-3.288
42700.000			19.730			-3.288
42800.000			19.729			-3.288
42900.000			19.728			-3.288
43000.000			19.726			-3.288
43102.000			19.726			-3.288
43201.000			19.726			-3.288
43300.000			19.726			-3.288
43401.000			19.725			-3.287
43500.000			19.724			-3.287
43600.000			19.724			-3.287
43701.000			19.723			-3.287
43800.000			19.723			-3.287
43901.000			19.723			-3.287
44002.000			19.721			-3.287
44100.000			19.720			-3.287
44200.000			19.721			-3.287
44301.000			19.718			-3.286
44400.000			19.719			-3.287
44500.000			19.719			-3.287
44601.000			19.718			-3.286
44701.000			19.717			-3.286
44801.000			19.716			-3.286
44901.000			19.715			-3.286
45000.000			19.714			-3.286
45100.000			19.714			-3.286
45201.000			19.714			-3.286
45300.000			19.714			-3.286
45400.000			19.712			-3.285
45502.000			19.712			-3.285
45601.000			19.711			-3.285
45700.000			19.711			-3.285
45801.000			19.709			-3.285
45900.000			19.709			-3.285
46000.000			19.708			-3.285
46100.000			19.707			-3.284
46200.000			19.706			-3.284
46302.000			19.707			-3.285
46401.000			19.706			-3.284
46500.000			19.705			-3.284
46601.000			19.704			-3.284
46700.000			19.704			-3.284
46800.000			19.703			-3.284
46901.000			19.702			-3.284
47000.000			19.702			-3.284
47101.000			19.701			-3.283
47202.000			19.700			-3.283
47301.000			19.700			-3.283
47400.000			19.700			-3.283
47501.000			19.699			-3.283
47600.000			19.698			-3.283
47700.000			19.698			-3.283
47801.000			19.698			-3.283
47900.000			19.696			-3.283
48001.000			19.696			-3.283
48102.000			19.694			-3.282
48200.000			19.695			-3.282
48300.000			19.695			-3.283
48401.000			19.694			-3.282
48500.000			19.693			-3.282
48600.000			19.691			-3.282
48701.000			19.690			-3.282
48801.000			19.690			-3.282
48901.000			19.690			-3.282
49002.000			19.689			-3.282
49100.000			19.689			-3.282
49200.000			19.689			-3.282
49300.000			19.687			-3.281
49400.000			19.686			-3.281
49501.000			19.686			-3.281
49600.000			19.686			-3.281
49701.000			19.686			-3.281
49802.000			19.686			-3.281
49900.000			19.685			-3.281
50000.000			19.684			-3.281
50101.000			19.683			-3.280
50200.000			19.682			-3.280
50300.000			19.681			-3.280
50401.000			19.681			-3.280
50501.000			19.680			-3.280
50601.000			19.680			-3.280
50701.000			19.680			-3.280
50800.000			19.679			-3.280
50900.000			19.679			-3.280
51001.000			19.678			-3.280
51100.000			19.678			-3.280
51200.000			19.677			-3.279
51301.000			19.675			-3.279
51401.000			19.675			-3.279
51501.000			19.676			-3.279
51601.000			19.674			-3.279
51700.000			19.673			-3.279
51800.000			19.673			-3.279
51901.000			19.673			-3.279
52000.000			19.672			-3.279
52100.000			19.671			-3.279
52202.000			19.671			-3.279
52301.000			19.670			-3.278
52400.000			19.670			-3.278
52500.000			19.669			-3.278
52600.000			19.669			-3.278
52701.000			19.669			-3.278
52800.000			19.668			-3.278
52900.000			19.666			-3.278
53002.000			19.666			-3.278
53101.000			19.666			-3.278
53200.000			19.665			-3.277
53301.000			19.665			-3.277
53400.000			19.665			-3.278
53500.000			19.664			-3.277
53601.000			19.662			-3.277
53700.000			19.661			-3.277
53801.000			19.662			-3.277
53902.000			19.662			-3.277
54000.000			19.661			-3.277
54100.000			19.661			-3.277
54201.000			19.660			-3.277
54300.000			19.660			-3.277
54400.000			19.658			-3.276
54501.000			19.658			-3.276
54601.000			19.657			-3.276
54701.000			19.657			-3.276
54802.000			19.656			-3.276
54900.000			19.656			-3.276
55000.000			19.655			-3.276
55101.000			19.654			-3.276
55200.000			19.653			-3.276
55300.000			19.653			-3.275
55401.000			19.653			-3.275
55501.000			19.652			-3.275
55602.000			19.652			-3.275
55700.000			19.652			-3.275
55800.000			19.651			-3.275
55901.000			19.651			-3.275
56000.000			19.650			-3.275
56100.000			19.650			-3.275
56201.000			19.649			-3.275
56301.000			19.648			-3.275
56401.000			19.648			-3.275
56501.000			19.647			-3.274
56600.000			19.647			-3.274
56700.000			19.646			-3.274
56801.000			19.646			-3.274
56900.000			19.645			-3.274
57000.000			19.645			-3.274
57101.000			19.644			-3.274
57201.000			19.643			-3.274
57301.000			19.644			-3.274
57401.000			19.644			-3.274
57500.000			19.642			-3.274
57600.000			19.641			-3.273
57701.000			19.641			-3.273
57800.000			19.641			-3.273
57900.000			19.640			-3.273
58002.000			19.638			-3.273
58101.000			19.638			-3.273
58200.000			19.638			-3.273
58301.000			19.637			-3.273
58400.000			19.637			-3.273
58500.000			19.637			-3.273
58601.000			19.637			-3.273
58700.000			19.635			-3.273
58800.000			19.635			-3.273
58902.000			19.634			-3.272
59001.000			19.634			-3.272
59101.000			19.632			-3.272
59200.000			19.632			-3.272
59300.000			19.632			-3.272
59401.000			19.632			-3.272
59500.000			19.631			-3.272
59600.000			19.630			-3.272
59702.000			19.630			-3.272
59801.000			19.630			-3.272
59900.000			19.630			-3.272
60001.000			19.630			-3.272
60100.000			19.628			-3.271
60200.000			19.629			-3.271
60301.000			19.628			-3.271
60400.000			19.628			-3.271
60501.000			19.627			-3.271
60602.000			19.626			-3.271
60700.000			19.625			-3.271
60800.000			19.626			-3.271
60901.000			19.626			-3.271
61000.000			19.624			-3.271
61100.000			19.624			-3.271
61201.000			19.625			-3.271
61301.000			19.623			-3.271
61401.000			19.623			-3.270
61501.000			19.623			-3.270
61600.000			19.622			-3.270
61700.000			19.620			-3.270
61801.000			19.620			-3.270
61900.000			19.620			-3.270
62000.000			19.619			-3.270
62102.000			19.619			-3.270
62201.000			19.620			-3.270
62301.000			19.620			-3.270
62400.000			19.618			-3.270
62500.000			19.617			-3.270
62601.000			19.616			-3.269
62700.000			19.616			-3.269
62800.000			19.616			-3.269
62902.000			19.615			-3.269
63001.000			19.614			-3.269
63101.000			19.614			-3.269
63201.000			19.614			-3.269
63300.000			19.613			-3.269
63400.000			19.613			-3.269
63501.000			19.613			-3.269
63600.000			19.613			-3.269
63700.000			19.613			-3.269
63802.000			19.612			-3.269
63901.000			19.611			-3.268
64000.000			19.611			-3.268
64101.000			19.610			-3.268
64200.000			19.610			-3.268
64300.000			19.611			-3.268
64401.000			19.610			-3.268
64500.000			19.610			-3.268
64601.000			19.607			-3.268
64702.000			19.607			-3.268
64800.000			19.606			-3.268
64900.000			19.607			-3.268
65001.000			19.607			-3.268
65100.000			19.605			-3.268
65200.000			19.606			-3.268
65300.000			19.604			-3.267
65401.000			19.605			-3.267
65502.000			19.604			-3.267
65600.000			19.603			-3.267
65700.000			19.603			-3.267
65801.000			19.603			-3.267
65900.000			19.602			-3.267
66000.000			19.602			-3.267
66101.000			19.599			-3.266
66201.000			19.600			-3.267
66301.000			19.600			-3.267
66401.000			19.599			-3.267
66500.000			19.599			-3.266
66600.000			19.598			-3.266
66701.000			19.598			-3.266
66800.000			19.598			-3.266
66900.000			19.598			-3.266
67001.000			19.597			-3.266
67101.000			19.596			-3.266
67201.000			19.596			-3.266
67301.000			19.595			-3.266
67400.000			19.596			-3.266
67500.000			19.594			-3.266
67601.000			19.594			-3.266
67700.000			19.594			-3.266
67800.000			19.593			-3.266
67902.000			19.593			-3.266
68001.000			19.592			-3.265
68101.000			19.592			-3.265
68201.000			19.592			-3.265
68300.000			19.590			-3.265
68400.000			19.590			-3.265
68500.000			19.590			-3.265
68600.000			19.590			-3.265
68701.000			19.590			-3.265
68801.000			19.590			-3.265
68901.000			19.590			-3.265
69001.000			19.589			-3.265
69100.000			19.588			-3.265
69200.000			19.588			-3.265
69301.000			19.587			-3.264
69400.000			19.586			-3.264
69500.000			19.586			-3.264
69601.000			19.586			-3.264
69701.000			19.585			-3.264
69801.000			19.584			-3.264
69901.000			19.585			-3.264
70000.000			19.585			-3.264
70100.000			19.585			-3.264
70201.000			19.584			-3.264
70300.000			19.583			-3.264
70400.000			19.583			-3.264
70502.000			19.582			-3.264
70601.000			19.582			-3.264
70700.000			19.581			-3.263
70801.000			19.580			-3.263
70900.000			19.579			-3.263
71000.000			19.579			-3.263
71101.000			19.579			-3.263
71200.000			19.579			-3.263
71300.000			19.578			-3.263
71402.000			19.578			-3.263
71501.000			19.578			-3.263
71600.000			19.577			-3.263
71700.000			19.576			-3.263
71800.000			19.577			-3.263
71901.000			19.576			-3.263
72000.000			19.574			-3.262
72100.000			19.576			-3.263
72202.000			19.575			-3.262
72301.000			19.574			-3.262
72400.000			19.575			-3.262
72501.000			19.574			-3.262
72600.000			19.572			-3.262
72700.000			19.572			-3.262
72801.000			19.572			-3.262
72900.000			19.571			-3.262
73000.000			19.572			-3.262
73102.000			19.571			-3.262
73201.000			19.570			-3.262
73300.000			19.571			-3.262
73401.000			19.569			-3.261
73500.000			19.568			-3.261
73600.000			19.567			-3.261
73701.000			19.568			-3.261
73800.000			19.567			-3.261
73901.000			19.568			-3.261
74002.000			19.567			-3.261
74100.000			19.566			-3.261
74200.000			19.566			-3.261
74301.000			19.565			-3.261
74400.000			19.565			-3.261
74500.000			19.565			-3.261
74601.000			19.565			-3.261
74701.000			19.564			-3.261
74802.000			19.564			-3.261
74901.000			19.564			-3.261
75000.000			19.563			-3.261
75101.000			19.563			-3.260
75200.000			19.562			-3.260
75300.000			19.562			-3.260
75401.000			19.562			-3.260
75500.000			19.562			-3.260
75601.000			19.560			-3.260
75702.000			19.560			-3.260
75800.000			19.561			-3.260
75900.000			19.560			-3.260
76001.000			19.559			-3.260
76100.000			19.558			-3.260
76200.000			19.558			-3.260
76301.000			19.558			-3.260
76401.000			19.558			-3.260
76501.000			19.558			-3.260
76602.000			19.557			-3.259
76700.000			19.556			-3.259
76800.000			19.555			-3.259
76901.000			19.556			-3.259
77000.000			19.554			-3.259
77100.000			19.554			-3.259
77201.000			19.555			-3.259
77301.000			19.555			-3.259
77401.000			19.555			-3.259
77501.000			19.555			-3.259
77600.000			19.555			-3.259
77700.000			19.553			-3.259
77801.000			19.553			-3.259
77900.000			19.553			-3.259
78000.000			19.552			-3.259
78102.000			19.551			-3.259
78201.000			19.552			-3.259
78302.000			19.551			-3.259
78400.000			19.550			-3.258
78500.000			19.551			-3.258
78601.000			19.551			-3.259
78700.000			19.550			-3.258
78800.000			19.548			-3.258
78901.000			19.548			-3.258
79001.000			19.548			-3.258
79101.000			19.548			-3.258
79201.000			19.547			-3.258
79300.000			19.547			-3.258
79400.000			19.546			-3.258
79501.000			19.545			-3.258
79600.000			19.546			-3.258
79700.000			19.546			-3.258
79801.000			19.545			-3.257
79901.000			19.546			-3.258
80001.000			19.544			-3.257
80101.000			19.543			-3.257
80200.000			19.543			-3.257
80300.000			19.543			-3.257
80401.000			19.542			-3.257
80500.000			19.543			-3.257
80600.000			19.542			-3.257
80702.000			19.541			-3.257
80801.000			19.541			-3.257
80900.000			19.541			-3.257
81001.000			19.540			-3.257
81100.000			19.540			-3.257
81200.000			19.540			-3.257
81300.000			19.539			-3.256
81400.000			19.539			-3.257
81502.000			19.538			-3.256
81601.000			19.538			-3.256
81701.000			19.538			-3.256
81801.000			19.537			-3.256
81900.000			19.537			-3.256
82000.000			19.536			-3.256
82101.000			19.536			-3.256
82200.000			19.536			-3.256
82300.000			19.534			-3.256
82402.000			19.535			-3.256
82501.000			19.536			-3.256
82600.000			19.534			-3.256
82701.000			19.534			-3.256
82800.000			19.533			-3.256
82900.000			19.533			-3.255
83001.000			19.533			-3.255
83100.000			19.533			-3.256
83201.000			19.533			-3.255
83302.000			19.531			-3.255
83400.000			19.531			-3.255
83500.000			19.531			-3.255
83601.000			19.529			-3.255
83700.000			19.531			-3.255
83800.000			19.531			-3.255
83901.000			19.530			-3.255
84001.000			19.530			-3.255
84101.000			19.529			-3.255
84202.000			19.528			-3.255
84300.000			19.528			-3.255
84400.000			19.528			-3.255
84500.000			19.527			-3.254
84600.000			19.526			-3.254
84701.000			19.527			-3.255
84800.000			19.528			-3.255
84901.000			19.526			-3.254
85002.000			19.524			-3.254
85100.000			19.525			-3.254
85200.000			19.525			-3.254
85301.000			19.526			-3.254
85400.000			19.525			-3.254
85500.000			19.524			-3.254
85601.000			19.523			-3.254
85701.000			19.523			-3.254
85801.000			19.523			-3.254
85901.000			19.521			-3.254
86000.000			19.521			-3.254
86100.000			19.521			-3.253
86201.000			19.521			-3.253
86300.000			19.521			-3.254
86400.000			19.520			-3.253
86502.000			19.519			-3.253
86601.000			19.519			-3.253
86701.000			19.519			-3.253
86801.000			19.519			-3.253
86900.000			19.518			-3.253
87000.000			19.518			-3.253
87101.000			19.517			-3.253
87200.000			19.516			-3.253
87300.000			19.516			-3.253
87402.000			19.517			-3.253
87501.000			19.516			-3.253
87600.000			19.516			-3.253
87700.000			19.516			-3.253
87800.000			19.515			-3.253
87901.000			19.514			-3.252
88000.000			19.514			-3.252
88100.000			19.515			-3.252
88201.000			19.514			-3.252
88301.000			19.514			-3.252
88401.000			19.514			-3.252
88501.000			19.513			-3.252
88600.000			19.513			-3.252
88700.000			19.512			-3.252
88801.000			19.512			-3.252
88900.000			19.512			-3.252
89000.000			19.512			-3.252
89102.000			19.510			-3.252
89201.000			19.511			-3.252
89300.000			19.511			-3.252
89401.000			19.510			-3.252
89500.000			19.509			-3.252
89600.000			19.510			-3.252
89701.000			19.508			-3.251
89800.000			19.509			-3.251
89900.000			19.509			-3.251
90002.000			19.508			-3.251
90101.000			19.506			-3.251
90200.000			19.507			-3.251
90301.000			19.507			-3.251
90400.000			19.507			-3.251
90500.000			19.507			-3.251
90601.000			19.507			-3.251
90700.000			19.506			-3.251
90802.000			19.506			-3.251
90901.000			19.505			-3.251
91000.000			19.505			-3.251
91101.000			19.504			-3.251
91200.000			19.504			-3.251
91300.000			19.503			-3.251
91401.000			19.503			-3.250
91500.000			19.504			-3.251
91601.000			19.503			-3.250
91702.000			19.503			-3.251
91800.000			19.503			-3.250
91900.000			19.502			-3.250
92001.000			19.502			-3.250
92100.000			19.502			-3.250
92200.000			19.502			-3.250
92301.000			19.501			-3.250
92401.000			19.500			-3.250
92501.000			19.500			-3.250
92601.000			19.500			-3.250
92700.000			19.499			-3.250
92800.000			19.498			-3.250
92901.000			19.498			-3.250
93000.000			19.499			-3.250
93100.000			19.499			-3.250
93202.000			19.498			-3.250
93301.000			19.497			-3.249
93401.000			19.497			-3.250
93501.000			19.497			-3.249
93600.000			19.497			-3.249
93700.000			19.496			-3.249
93801.000			19.495			-3.249
93900.000			19.495			-3.249
94000.000			19.496			-3.249
94102.000			19.495			-3.249
94201.000			19.495			-3.249
94301.000			19.495			-3.249
94400.000			19.494			-3.249
94500.000			19.494			-3.249
94601.000			19.494			-3.249
94700.000			19.493			-3.249
94800.000			19.492			-3.249
94901.000			19.493			-3.249
95001.000			19.493			-3.249
95101.000			19.491			-3.249
95201.000			19.492			-3.249
95300.000			19.491			-3.248
95400.000			19.491			-3.248
95501.000			19.490			-3.248
95600.000			19.489			-3.248
95700.000			19.490			-3.248
95802.000			19.491			-3.248
95901.000			19.490			-3.248
96001.000			19.489			-3.248
96101.000			19.489			-3.248
96200.000			19.489			-3.248
96300.000			19.488			-3.248
96401.000			19.487			-3.248
96500.000			19.487			-3.248
96600.000			19.488			-3.248
96702.000			19.487			-3.248
96801.000			19.486			-3.248
96900.000			19.487			-3.248
97001.000			19.486			-3.248
97100.000			19.487			-3.248
97200.000			19.485			-3.248
97300.000			19.484			-3.247
97400.000			19.486			-3.248
97501.000			19.484			-3.247
97601.000			19.484			-3.247
97701.000			19.484			-3.247
97801.000			19.484			-3.247
97900.000			19.484			-3.247
98000.000			19.484			-3.247
98101.000			19.482			-3.247
98200.000			19.482			-3.247
98300.000			19.483			-3.247
98402.000			19.482			-3.247
98501.000			19.482			-3.247
98601.000			19.481			-3.247
98701.000			19.481			-3.247
98800.000			19.481			-3.247
98900.000			19.479			-3.247
99001.000			19.480			-3.247
99100.000			19.480			-3.247
99200.000			19.480			-3.247
99302.000			19.480			-3.247
99401.000			19.480			-3.247
99501.000			19.478			-3.246
99601.000			19.478			-3.246
99700.000			19.478			-3.246
99800.000			19.478			-3.246
99901.000			19.478			-3.246
100000.000			19.478			-3.246
100100.000			19.478			-3.246
100202.000			19.477			-3.246
100301.000			19.477			-3.246
100400.000			19.476			-3.246
100500.000			19.476			-3.246
100600.000			19.475			-3.246
100701.000			19.475			-3.246
100800.000			19.475			-3.246
100900.000			19.475			-3.246
101001.000			19.474			-3.246
101101.000			19.474			-3.246
101201.000			19.473			-3.246
101301.000			19.475			-3.246
101400.000			19.475			-3.246
101500.000			19.474			-3.246
101601.000			19.473			-3.245
101700.000			19.471			-3.245
101800.000			19.471			-3.245
101902.000			19.471			-3.245
102001.000			19.472			-3.245
102100.000			19.472			-3.245
102201.000			19.471			-3.245
102300.000			19.471			-3.245
102400.000			19.470			-3.245
102501.000			19.471			-3.245
102600.000			19.470			-3.245
102700.000			19.469			-3.245
102802.000			19.469			-3.245
102901.000			19.469			-3.245
103000.000			19.468			-3.245
103101.000			19.468			-3.245
103200.000			19.468			-3.245
103300.000			19.467			-3.245
103401.000			19.467			-3.244
103500.000			19.466			-3.244
103602.000			19.466			-3.244
103701.000			19.466			-3.244
103801.000			19.466			-3.244
103901.000			19.465			-3.244
104000.000			19.464			-3.244
104100.000			19.465			-3.244
104201.000			19.465			-3.244
104300.000			19.464			-3.244
104400.000			19.463			-3.244
104502.000			19.463			-3.244
104601.000			19.463			-3.244
104700.000			19.462			-3.244
104801.000			19.462			-3.244
104900.000			19.462			-3.244
105000.000			19.461			-3.244
105101.000			19.462			-3.244
105200.000			19.463			-3.244
105300.000			19.462			-3.244
105402.000			19.462			-3.244
105501.000			19.461			-3.244
105600.000			19.461			-3.244
105701.000			19.459			-3.243
105800.000			19.458			-3.243
105900.000			19.459			-3.243
106001.000			19.459			-3.243
106100.000			19.458			-3.243
106201.000			19.458			-3.243
106302.000			19.457			-3.243
106401.000			19.457			-3.243
106500.000			19.457			-3.243
106601.000			19.457			-3.243
106700.000			19.457			-3.243
106800.000			19.457			-3.243
106900.000			19.457			-3.243
107000.000			19.456			-3.243
107102.000			19.455			-3.243
107201.000			19.455			-3.243
107300.000			19.456			-3.243
107401.000			19.455			-3.243
107500.000			19.455			-3.242
107600.000			19.454			-3.242
107701.000			19.453			-3.242
107800.000			19.452			-3.242
107900.000			19.453			-3.242
108002.000			19.453			-3.242
108101.000			19.453			-3.242
108200.000			19.452			-3.242
108301.000			19.452			-3.242
108400.000			19.452			-3.242
108500.000			19.451			-3.242
108601.000			19.451			-3.242
108700.000			19.450			-3.242
108800.000			19.450			-3.242
108902.000			19.451			-3.242
109001.000			19.449			-3.242
109100.000			19.449			-3.241
109201.000			19.449			-3.242
109300.000			19.449			-3.242
109400.000			19.449			-3.241
109501.000			19.449			-3.241
109600.000			19.448			-3.241
109701.000			19.447			-3.241
109802.000			19.447			-3.241
109901.000			19.447			-3.241
110000.000			19.447			-3.241
110100.000			19.447			-3.241
110200.000			19.447			-3.241
110301.000			19.446			-3.241
110400.000			19.447			-3.241
110500.000			19.446			-3.241
110602.000			19.446			-3.241
110701.000			19.445			-3.241
110800.000			19.445			-3.241
110901.000			19.445			-3.241
111000.000			19.444			-3.241
111100.000			19.444			-3.241
111201.000			19.444			-3.241
111300.000			19.444			-3.241
111401.000			19.444			-3.241
111502.000			19.444			-3.241
111601.000			19.443			-3.240
111700.000			19.442			-3.240
111801.000			19.442			-3.240
111900.000			19.442			-3.240
112000.000			19.441			-3.240
112101.000			19.441			-3.240
112200.000			19.442			-3.240
112301.000			19.440			-3.240
112402.000			19.440			-3.240
112500.000			19.441			-3.240
112600.000			19.440			-3.240
112701.000			19.439			-3.240
112800.000			19.440			-3.240
112900.000			19.440			-3.240
113001.000			19.439			-3.240
113101.000			19.438			-3.240
113202.000			19.438			-3.240
113301.000			19.439			-3.240
113400.000			19.437			-3.239
113501.000			19.437			-3.239
113600.000			19.436			-3.239
113700.000			19.436			-3.239
113801.000			19.437			-3.239
113900.000			19.437			-3.240
114001.000			19.437			-3.239
114102.000			19.436			-3.239
114200.000			19.436			-3.239
114300.000			19.434			-3.239
114401.000			19.434			-3.239
114500.000			19.433			-3.239
114600.000			19.434			-3.239
114701.000			19.435			-3.239
114801.000			19.434			-3.239
114901.000			19.433			-3.239
115002.000			19.434			-3.239
115100.000			19.434			-3.239
115200.000			19.433			-3.239
115301.000			19.433			-3.239
115400.000			19.433			-3.239
115500.000			19.433			-3.239
115601.000			19.434			-3.239
115701.000			19.433			-3.239
115801.000			19.432			-3.239
115901.000			19.431			-3.239
116000.000			19.431			-3.238
116100.000			19.431			-3.238
116201.000			19.430			-3.238
116300.000			19.429			-3.238
116400.000			19.429			-3.238
116500.000			19.430			-3.238
116601.000			19.429			-3.238
116702.000			19.428			-3.238
116800.000			19.428			-3.238
116900.000			19.427			-3.238
117001.000			19.428			-3.238
117100.000			19.428			-3.238
117200.000			19.428			-3.238
117301.000			19.428			-3.238
117401.000			19.428			-3.238
117501.000			19.427			-3.238
117601.000			19.427			-3.238
117700.000			19.427			-3.238
117800.000			19.426			-3.238
117901.000			19.426			-3.238
118000.000			19.425			-3.238
118100.000			19.426			-3.238
118201.000			19.425			-3.238
118301.000			19.424			-3.237
118401.000			19.425			-3.237
118501.000			19.425			-3.237
118600.000			19.424			-3.237
118700.000			19.425			-3.237
118801.000			19.424			-3.237
118900.000			19.424			-3.237
119000.000			19.423			-3.237
119101.000			19.423			-3.237
119201.000			19.422			-3.237
119301.000			19.422			-3.237
119401.000			19.423			-3.237
119500.000			19.423			-3.237
119600.000			19.422			-3.237
119700.000			19.421			-3.237
119800.000			19.421			-3.237
119901.000			19.421			-3.237
120001.000			19.421			-3.237
120101.000			19.420			-3.237
120201.000			19.420			-3.237
120300.000			19.420			-3.237
120400.000			19.420			-3.237
120501.000			19.419			-3.237
120600.000			19.419			-3.236
120700.000			19.418			-3.236
120801.000			19.417			-3.236
120901.000			19.417			-3.236
121001.000			19.417			-3.236
121101.000			19.418			-3.236
121200.000			19.418			-3.236
121300.000			19.417			-3.236
121401.000			19.417			-3.236
121500.000			19.418			-3.236
121600.000			19.418			-3.236
121702.000			19.417			-3.236
121801.000			19.416			-3.236
121900.000			19.416			-3.236
122001.000			19.416			-3.236
122100.000			19.415			-3.236
122200.000			19.415			-3.236
122301.000			19.414			-3.236
122400.000			19.414			-3.236
122500.000			19.414			-3.236
122602.000			19.415			-3.236
122701.000			19.415			-3.236
122800.000			19.413			-3.236
122900.000			19.413			-3.235
123000.000			19.414			-3.236
123101.000			19.413			-3.236
123200.000			19.413			-3.235
123300.000			19.412			-3.235
123402.000			19.413			-3.235
123501.000			19.412			-3.235
123600.000			19.412			-3.235
123701.000			19.412			-3.235
123800.000			19.412			-3.235
123900.000			19.411			-3.235
124001.000			19.411			-3.235
124100.000			19.410			-3.235
124201.000			19.410			-3.235
124302.000			19.409			-3.235
124401.000			19.410			-3.235
124500.000			19.409			-3.235
124601.000			19.409			-3.235
124700.000			19.409			-3.235
124800.000			19.408			-3.235
124901.000			19.408			-3.235
125000.000			19.408			-3.235
125101.000			19.408			-3.235
125202.000			19.408			-3.235
125300.000			19.408			-3.235
125400.000			19.407			-3.235
125501.000			19.407			-3.234
125600.000			19.406			-3.234
125700.000			19.405			-3.234
125801.000			19.406			-3.234
125901.000			19.407			-3.234
126002.000			19.406			-3.234
126101.000			19.405			-3.234
126200.000			19.406			-3.234
126301.000			19.406			-3.234
126400.000			19.404			-3.234
126500.000			19.403			-3.234
126601.000			19.405			-3.234
126700.000			19.404			-3.234
126801.000			19.404			-3.234
126902.000			19.404			-3.234
127000.000			19.403			-3.234
127100.000			19.404			-3.234
127201.000			19.404			-3.234
127300.000			19.403			-3.234
127400.000			19.402			-3.234
127501.000			19.401			-3.234
127600.000			19.401			-3.234
127701.000			19.402			-3.234
127802.000			19.400			-3.233
127900.000			19.401			-3.233
128000.000			19.401			-3.234
128101.000			19.401			-3.234
128200.000			19.400			-3.233
128300.000			19.400			-3.233
128401.000			19.400			-3.233
128501.000			19.402			-3.234
128601.000			19.399			-3.233
128701.000			19.399			-3.233
128800.000			19.399			-3.233
128900.000			19.399			-3.233
129001.000			19.398			-3.233
129100.000			19.399			-3.233
129200.000			19.399			-3.233
129300.000			19.398			-3.233
129401.000			19.397			-3.233
129502.000			19.396			-3.233
129600.000			19.397			-3.233
129700.000			19.398			-3.233
129801.000			19.396			-3.233
129900.000			19.397			-3.233
130000.000			19.395			-3.233
130101.000			19.396			-3.233
130200.000			19.396			-3.233
130301.000			19.396			-3.233
130402.000			19.395			-3.233
130500.000			19.395			-3.232
130600.000			19.395			-3.233
130701.000			19.394			-3.232
130800.000			19.393			-3.232
130900.000			19.394			-3.232
131001.000			19.394			-3.232
131101.000			19.394			-3.232
131201.000			19.394			-3.232
131302.000			19.393			-3.232
131400.000			19.393			-3.232
131500.000			19.391			-3.232
131601.000			19.392			-3.232
131700.000			19.393			-3.232
131800.000			19.393			-3.232
131901.000			19.393			-3.232
132000.000			19.392			-3.232
132101.000			19.391			-3.232
132202.000			19.392			-3.232
132300.000			19.391			-3.232
132400.000			19.391			-3.232
132500.000			19.391			-3.232
132600.000			19.391			-3.232
132701.000			19.390			-3.232
132800.000			19.389			-3.231
132900.000			19.390			-3.232
133002.000			19.389			-3.232
133101.000			19.388			-3.231
133201.000			19.388			-3.231
133301.000			19.388			-3.231
133400.000			19.388			-3.231
133500.000			19.389			-3.231
133601.000			19.388			-3.231
133700.000			19.387			-3.231
133800.000			19.387			-3.231
133901.000			19.387			-3.231
134001.000			19.386			-3.231
134101.000			19.386			-3.231
134202.000			19.387			-3.231
134300.000			19.387			-3.231
134400.000			19.386			-3.231
134501.000			19.386			-3.231
134600.000			19.385			-3.231
134700.000			19.386			-3.231
134801.000			19.385			-3.231
134900.000			19.385			-3.231
135001.000			19.384			-3.231
135102.000			19.384			-3.231
135200.000			19.384			-3.231
135300.000			19.384			-3.231
135401.000			19.383			-3.231
135500.000			19.383			-3.230
135600.000			19.384			-3.231
135700.000			19.383			-3.231
135800.000			19.382			-3.230
135902.000			19.382			-3.230
136001.000			19.383			-3.231
136101.000			19.383			-3.230
136201.000			19.382			-3.230
136300.000			19.382			-3.230
136400.000			19.381			-3.230
136501.000			19.380			-3.230
136600.000			19.380			-3.230
136700.000			19.381			-3.230
136801.000			19.381			-3.230
136901.000			19.381			-3.230
137001.000			19.380			-3.230
137101.000			19.380			-3.230
137200.000			19.379			-3.230
137300.000			19.380			-3.230
137401.000			19.379			-3.230
137500.000			19.379			-3.230
137600.000			19.379			-3.230
137701.000			19.378			-3.230
137801.000			19.377			-3.230
137901.000			19.377			-3.229
138002.000			19.378			-3.230
138100.000			19.378			-3.230
138200.000			19.378			-3.230
138301.000			19.377			-3.229
138400.000			19.377			-3.229
138500.000			19.378			-3.230
138601.000			19.377			-3.230
138700.000			19.376			-3.229
138800.000			19.376			-3.229
138902.000			19.376			-3.229
139001.000			19.376			-3.229
139101.000			19.375			-3.229
139200.000			19.375			-3.229
139300.000			19.376			-3.229
139401.000			19.375			-3.229
139500.000			19.374			-3.229
139600.000			19.373			-3.229
139701.000			19.374			-3.229
139801.000			19.374			-3.229
139901.000			19.374			-3.229
140002.000			19.374			-3.229
140100.000			19.373			-3.229
140200.000			19.372			-3.229
140301.000			19.373			-3.229
140400.000			19.372			-3.229
140500.000			19.372			-3.229
140601.000			19.373			-3.229
140700.000			19.372			-3.229
140801.000			19.371			-3.229
140902.000			19.372			-3.229
141000.000			19.372			-3.229
141100.000			19.372			-3.229
141201.000			19.372			-3.229
